Repository: kiynchin/conductive_gelatin

File: mechanical/tensile_failure/hmwg_conductive_2.csv
Time,Extension,Load,Length,Width,Thickness,CS Area,Strain,Stress
(s),(mm),(N),(mm),(mm),(mm),(mm^2),(mm/mm),(MPa)
0,0.00497,0.09967,16.5,2.82,0.34,0.9588,0,0.1039528577
0.1,0.22854,2.37113,,,,,0.01354969697,2.473018356
0.2,0.53291,4.38852,,,,,0.03199636364,4.57709637
0.274,0.75478,6.89873,,,,,0.0454430303,7.195171047
0.374,1.05492,9.28944,,,,,0.06363333333,9.688610763
0.474,1.35497,10.94015,,,,,0.08181818182,11.4102524
0.574,1.655,12.07985,,,,,0.1000018182,12.59892574
0.674,1.95506,12.80141,,,,,0.1181872727,13.35149145
0.774,2.25497,13.27487,,,,,0.1363636364,13.8452962
0.874,2.55495,13.51526,,,,,0.1545442424,14.09601585
0.974,2.85494,13.65842,,,,,0.1727254545,14.24532749
1.074,3.155,13.73663,,,,,0.1909109091,14.32689821
1.174,3.45494,13.7569,,,,,0.2090890909,14.34803922
1.274,3.75498,13.7669,,,,,0.2272733333,14.35846892
1.374,4.05505,13.77781,,,,,0.2454593939,14.36984773
1.474,4.35502,13.81168,,,,,0.2636393939,14.40517313
1.574,4.65493,13.81129,,,,,0.2818157576,14.40476637
1.674,4.95494,13.85934,,,,,0.2999981818,14.4548811
1.774,5.25504,13.90606,,,,,0.3181860606,14.50360868
1.874,5.555,13.9192,,,,,0.3363654545,14.51731331
1.974,5.85491,13.99128,,,,,0.3545418182,14.59249061
2.074,6.1549,14.04242,,,,,0.3727230303,14.64582812
2.174,6.45497,14.11151,,,,,0.3909090909,14.71788694
2.274,6.75503,14.18065,,,,,0.4090945455,14.78999791
2.374,7.05495,14.26229,,,,,0.4272715152,14.87514602
2.474,7.35496,14.27615,,,,,0.4454539394,14.88960159
2.574,7.65493,14.30648,,,,,0.4636339394,14.92123488
2.674,7.95497,14.32236,,,,,0.4818181818,14.93779725
2.774,8.25497,14.38336,,,,,0.5,15.00141844
2.874,8.55497,14.37965,,,,,0.5181818182,14.99754902
2.974,8.855,14.25709,,,,,0.5363654545,14.86972257
3.074,9.155,13.81974,,,,,0.5545472727,14.41357947
3.114,9.27488,8.92134,,,,,0.5618127273,9.304693367
3.115,9.27788,4.26426,,,,,0.5619945455,4.447496871
3.116,9.28088,1.51199,,,,,0.5621763636,1.576960784
3.216,9.58095,0.00853,,,,,0.5803624242,0.008896537338
3.316,9.88106,0.00406,,,,,0.5985509091,0.004234459741
3.416,10.18096,-0.00985,,,,,0.6167266667,-0.01027325824
3.516,10.48104,0.00456,,,,,0.6349133333,0.004755944931
3.616,10.78095,0.01517,,,,,0.653089697,0.01582186066
3.639,10.84993,0.01213,,,,,0.657270303,0.01265123071

File: mechanical/tensile_failure/hmwg_conductive_3.csv
Time,Extension,Load,Length,Width,Thickness,CS Area,Strain,Stress
(s),(mm),(N),(mm),(mm),(mm),(mm^2),(mm/mm),(MPa)
0,0.06563,0.05683,16.5,2.82,0.19,0.5358,0,0.1060656962
0.089,0.25711,2.56353,,,,,0.01160484848,4.784490482
0.189,0.56026,3.23597,,,,,0.02997757576,6.039511012
0.285,0.84825,5.74859,,,,,0.04743151515,10.7289847
0.385,1.14837,7.66867,,,,,0.06562060606,14.31256066
0.485,1.44848,8.8137,,,,,0.08380909091,16.44960806
0.585,1.74841,9.47854,,,,,0.1019866667,17.6904442
0.685,2.04848,9.76108,,,,,0.1201727273,18.21776782
0.785,2.34842,9.84683,,,,,0.1383509091,18.37780888
0.876,2.62142,4.41382,,,,,0.1548963636,8.237812617
0.878,2.62742,0.35405,,,,,0.15526,0.6607876073
0.978,2.92742,0.023,,,,,0.1734418182,0.0429264651
1.078,3.22744,0.01764,,,,,0.1916248485,0.03292273236
1.178,3.52744,0.00041,,,,,0.2098066667,0.0007652108996
1.278,3.82745,0.01695,,,,,0.2279890909,0.03163493841
1.308,3.91744,0.00853,,,,,0.2334430303,0.01592011945

File: mechanical/tensile_failure/hmwg_conductive_4.csv
Time,Extension,Load,Length,Width,Thickness,CS Area,Strain,Stress
(s),(mm),(N),(mm),(mm),(mm),(mm^2),(mm/mm),(MPa)
0,0.00901,0.0829,16.5,2.82,0.25,0.705,0,0.1175886525
0.1,0.23248,2.48731,,,,,0.01354363636,3.528099291
0.2,0.53684,4.15822,,,,,0.03198969697,5.898184397
0.281,0.77971,6.6875,,,,,0.04670909091,9.485815603
0.381,1.07979,8.84836,,,,,0.06489575758,12.55086525
0.481,1.37993,10.3734,,,,,0.08308606061,14.71404255
0.581,1.67991,11.38203,,,,,0.1012666667,16.1447234
0.681,1.97995,11.97131,,,,,0.1194509091,16.98058156
0.781,2.27988,12.36979,,,,,0.1376284848,17.54580142
0.881,2.57986,12.59644,,,,,0.1558090909,17.86729078
0.981,2.87986,12.7044,,,,,0.1739909091,18.02042553
1.081,3.17988,12.77357,,,,,0.1921739394,18.11853901
1.181,3.47983,12.8206,,,,,0.2103527273,18.18524823
1.281,3.77991,12.8498,,,,,0.2285393939,18.22666667
1.381,4.07989,12.91084,,,,,0.24672,18.31324823
1.481,4.37992,12.97667,,,,,0.2649036364,18.40662411
1.581,4.67985,13.03718,,,,,0.2830812121,18.4924539
1.681,4.97986,13.09985,,,,,0.3012636364,18.58134752
1.781,5.27997,13.17998,,,,,0.3194521212,18.69500709
1.881,5.5799,13.24282,,,,,0.337629697,18.78414184
1.981,5.87983,13.34468,,,,,0.3558072727,18.92862411
2.081,6.17988,13.41229,,,,,0.3739921212,19.02452482
2.181,6.4799,13.48714,,,,,0.3921751515,19.13069504
2.281,6.77993,13.59276,,,,,0.4103587879,19.28051064
2.381,7.07987,13.667,,,,,0.4285369697,19.3858156
2.481,7.37981,13.78277,,,,,0.4467151515,19.55002837
2.581,7.67988,13.84512,,,,,0.4649012121,19.63846809
2.681,7.97989,13.97531,,,,,0.4830836364,19.82313475
2.781,8.27985,14.05705,,,,,0.5012630303,19.93907801
2.881,8.57987,14.1497,,,,,0.5194460606,20.07049645
2.981,8.87994,14.27199,,,,,0.5376321212,20.24395745
3.081,9.17991,14.3701,,,,,0.5558121212,20.38312057
3.181,9.47983,14.43824,,,,,0.5739890909,20.47977305
3.197,9.5278,9.95896,,,,,0.5768963636,14.1261844
3.198,9.5308,4.73686,,,,,0.5770781818,6.718950355
3.199,9.5338,1.38552,,,,,0.57726,1.965276596
3.299,9.83394,0.00682,,,,,0.595450303,0.009673758865
3.399,10.13392,0.02906,,,,,0.6136309091,0.04121985816
3.499,10.43397,0.01552,,,,,0.6318157576,0.0220141844
3.599,10.73385,0.01493,,,,,0.649990303,0.02117730496
3.62,10.79688,0.0009,,,,,0.653810303,0.001276595745

File: mechanical/tensile_failure/hmwg_nonconductive_1.csv
Time,Extension,Load,Length,Width,Thickness,CS Area,Strain,Stress
(s),(mm),(N),(mm),(mm),(mm),(mm^2),(mm/mm),(MPa)
0,0.58604,0.065,16.5,2.82,0.44,1.2408,0,0.0523855577
0.1,0.80792,0.37894,,,,,0.01344727273,0.3053997421
0.2,1.11307,0.55524,,,,,0.03194121212,0.4474854932
0.3,1.41312,0.67108,,,,,0.05012606061,0.5408446164
0.4,1.7132,0.79931,,,,,0.06831272727,0.6441892328
0.5,2.01326,0.90861,,,,,0.08649818182,0.7322775629
0.6,2.31317,0.97052,,,,,0.1046745455,0.7821727917
0.7,2.61319,1.03253,,,,,0.1228575758,0.8321486138
0.8,2.91315,1.07982,,,,,0.1410369697,0.8702611219
0.9,3.21319,1.11946,,,,,0.1592212121,0.9022082527
1,3.51319,1.16472,,,,,0.1774030303,0.9386847195
1.1,3.8132,1.22551,,,,,0.1955854545,0.987677305
1.2,4.11323,1.26918,,,,,0.2137690909,1.02287234
1.3,4.41314,1.29917,,,,,0.2319454545,1.047042231
1.4,4.71313,1.3333,,,,,0.2501266667,1.074548678
1.5,5.01322,1.36528,,,,,0.2683139394,1.100322373
1.6,5.31327,1.41232,,,,,0.2864987879,1.138233398
1.7,5.61316,1.4402,,,,,0.3046739394,1.160702772
1.8,5.91318,1.49007,,,,,0.3228569697,1.200894584
1.9,6.2132,1.50957,,,,,0.34104,1.216610251
2,6.51325,1.56132,,,,,0.3592248485,1.258317215
2.1,6.81321,1.57451,,,,,0.3774042424,1.268947453
2.2,7.11317,1.61054,,,,,0.3955836364,1.297985171
2.3,7.41313,1.64094,,,,,0.4137630303,1.322485493
2.4,7.71315,1.68343,,,,,0.4319460606,1.356729529
2.5,8.01317,1.69973,,,,,0.4501290909,1.369866215
2.6,8.31315,1.73868,,,,,0.468309697,1.401257253
2.7,8.61319,1.76945,,,,,0.4864939394,1.42605577
2.8,8.91325,1.80796,,,,,0.5046793939,1.457092199
2.9,9.21315,1.8442,,,,,0.5228551515,1.486299162
3,9.51312,1.86151,,,,,0.5410351515,1.500249839
3.1,9.81324,1.89917,,,,,0.5592242424,1.530601225
3.2,10.11322,1.93405,,,,,0.5774048485,1.558712121
3.3,10.41326,1.97074,,,,,0.5955890909,1.588281754
3.4,10.71317,1.98297,,,,,0.6137654545,1.598138298
3.5,11.01311,2.0357,,,,,0.6319436364,1.640635074
3.6,11.31322,2.0489,,,,,0.6501321212,1.651273372
3.7,11.61322,2.08878,,,,,0.6683139394,1.683413926
3.8,11.91313,2.12068,,,,,0.686490303,1.709123146
3.9,12.21317,2.1599,,,,,0.7046745455,1.740731786
4,12.51319,2.20122,,,,,0.7228575758,1.774032882
4.1,12.81315,2.21621,,,,,0.7410369697,1.786113798
4.2,13.11317,2.25371,,,,,0.75922,1.816336235
4.3,13.41321,2.28975,,,,,0.7774042424,1.845382012
4.4,13.71325,2.31548,,,,,0.7955884848,1.866118633
4.5,14.0132,2.33974,,,,,0.8137672727,1.885670535
4.6,14.31314,2.35502,,,,,0.8319454545,1.897985171
4.7,14.61316,2.37376,,,,,0.8501284848,1.91308833
4.8,14.91329,2.41542,,,,,0.8683181818,1.946663443
4.9,15.21326,2.44461,,,,,0.8864981818,1.970188588
5,15.51314,2.49293,,,,,0.9046727273,2.009131206
5.1,15.81313,2.52615,,,,,0.9228539394,2.035904255
5.2,16.11325,2.56336,,,,,0.9410430303,2.065892972
5.3,16.4132,2.60013,,,,,0.9592218182,2.095527079
5.4,16.71318,2.63139,,,,,0.9774024242,2.120720503
5.5,17.01318,2.67866,,,,,0.9955842424,2.158816892
5.6,17.31312,2.71372,,,,,1.013762424,2.187072856
5.7,17.61317,2.75254,,,,,1.031947273,2.218359123
5.8,17.91318,2.80218,,,,,1.050129697,2.258365571
5.9,18.2132,2.82736,,,,,1.068312727,2.27865893
6,18.51326,2.87129,,,,,1.086498182,2.314063507
6.1,18.81327,2.90322,,,,,1.104680606,2.339796905
6.2,19.11317,2.95319,,,,,1.122856364,2.38006931
6.3,19.4131,2.98569,,,,,1.141033939,2.406262089
6.4,19.71326,3.0202,,,,,1.159225455,2.43407479
6.5,20.01324,3.04911,,,,,1.177406061,2.457374275
6.6,20.31316,3.09532,,,,,1.19558303,2.494616377
6.7,20.61314,3.13292,,,,,1.213763636,2.524919407
6.8,20.9132,3.17492,,,,,1.231949091,2.558768536
6.9,21.21323,3.23472,,,,,1.250132727,2.60696325
7,21.5132,3.24192,,,,,1.268312727,2.612765957
7.1,21.81314,3.31331,,,,,1.286490909,2.670301418
7.2,22.11317,3.34356,,,,,1.304674545,2.694680851
7.3,22.41317,3.3777,,,,,1.322856364,2.722195358
7.4,22.71316,3.42131,,,,,1.341037576,2.757342037
7.5,23.01318,3.4682,,,,,1.359220606,2.795132173
7.6,23.31326,3.52379,,,,,1.377407273,2.839933914
7.7,23.61324,3.52352,,,,,1.395587879,2.839716312
7.8,23.91316,3.58276,,,,,1.413764848,2.887459703
7.9,24.21318,3.62873,,,,,1.431947879,2.924508382
8,24.5132,3.67446,,,,,1.450130909,2.961363636
8.1,24.8132,3.70947,,,,,1.468312727,2.989579304
8.2,25.1132,3.75115,,,,,1.486494545,3.023170535
8.3,25.41313,3.79288,,,,,1.504672121,3.056802063
8.4,25.71315,3.83724,,,,,1.522855152,3.092553191
8.5,26.01321,3.87867,,,,,1.541040606,3.12594294
8.6,26.31322,3.93572,,,,,1.55922303,3.171921341
8.7,26.61317,3.9762,,,,,1.577401818,3.204545455
8.8,26.91316,4.00645,,,,,1.59558303,3.228924887
8.9,27.21316,4.03799,,,,,1.613764848,3.254343972
9,27.51326,4.1143,,,,,1.631952727,3.315844616
9.1,27.8131,4.14217,,,,,1.650124848,3.338305932
9.2,28.1132,4.20597,,,,,1.668312727,3.389724371
9.3,28.41324,4.25781,,,,,1.68649697,3.431503868
9.4,28.71319,4.29401,,,,,1.704675758,3.460678594
9.5,29.01316,4.34476,,,,,1.722855758,3.501579626
9.6,29.31318,4.38533,,,,,1.741038788,3.534276273
9.7,29.61323,4.43756,,,,,1.759223636,3.576370084
9.8,29.9132,4.4639,,,,,1.777403636,3.597598324
9.9,30.21313,4.53221,,,,,1.795581212,3.652651515
10,30.51315,4.55701,,,,,1.813764242,3.67263862
10.1,30.8132,4.60937,,,,,1.831949091,3.714837202
10.2,31.11322,4.66544,,,,,1.850132121,3.76002579
10.3,31.41317,4.70078,,,,,1.868310909,3.788507415
10.4,31.71317,4.75635,,,,,1.886492727,3.833293037
10.5,32.01321,4.81081,,,,,1.90467697,3.877184075
10.6,32.31323,4.86039,,,,,1.92286,3.917142166
10.7,32.61319,4.92354,,,,,1.941039394,3.96803675
10.8,32.91321,4.96256,,,,,1.959222424,3.999484204
10.9,33.21321,4.99333,,,,,1.977404242,4.024282721
11,33.5132,5.05393,,,,,1.995585455,4.073122179
11.1,33.81322,5.09912,,,,,2.013768485,4.109542231
11.2,34.11313,5.13746,,,,,2.031944848,4.140441651
11.3,34.4132,5.16962,,,,,2.050130909,4.166360413
11.4,34.71321,5.24955,,,,,2.068313333,4.23077853
11.5,35.01312,5.27149,,,,,2.086489697,4.248460671
11.6,35.31318,5.3433,,,,,2.104675152,4.306334623
11.7,35.61314,5.382,,,,,2.122854545,4.337524178
11.8,35.91328,5.42827,,,,,2.141044848,4.374814636
11.9,36.2132,5.46541,,,,,2.159221818,4.404746937
12,36.51318,5.50017,,,,,2.177402424,4.432761122
12.1,36.81312,5.4875,,,,,2.195580606,4.422549968
12.129,36.90013,1.68433,,,,,2.200853939,1.357454868
12.229,37.20017,-0.01898,,,,,2.219038182,-0.01529658285
12.329,37.50019,0.01196,,,,,2.237221212,0.009638942618
12.429,37.80025,0.00423,,,,,2.255406667,0.003409090909
12.529,38.10025,0.01562,,,,,2.273588485,0.01258865248
12.629,38.40019,0.02533,,,,,2.291766667,0.02041424887
12.729,38.70015,0.01353,,,,,2.309946061,0.01090425532
12.786,38.87115,-0.00322,,,,,2.320309697,-0.002595099936

File: mechanical/tensile_failure/hmwg_nonconductive_2.csv
Time,Extension,Load,Length,Width,Thickness,CS Area,Strain,Stress
(s),(mm),(N),(mm),(mm),(mm),(mm^2),(mm/mm),(MPa)
0,0.45511,0.07442,16.5,2.82,0.45,1.269,0,0.05864460205
0.1,0.67729,0.55588,,,,,0.01346545455,0.4380457053
0.2,0.98243,0.90676,,,,,0.03195878788,0.7145468873
0.3,1.28246,1.14799,,,,,0.05014242424,0.90464145
0.4,1.58255,1.36278,,,,,0.06832969697,1.073900709
0.5,1.88253,1.53014,,,,,0.08651030303,1.205784082
0.6,2.18246,1.67096,,,,,0.1046878788,1.316753349
0.7,2.48254,1.76751,,,,,0.1228745455,1.392836879
0.8,2.78253,1.86337,,,,,0.1410557576,1.468376675
0.9,3.08255,1.95896,,,,,0.1592387879,1.543703704
1,3.3825,2.0264,,,,,0.1774175758,1.596847912
1.1,3.68253,2.09337,,,,,0.1956012121,1.649621749
1.2,3.98252,2.16337,,,,,0.2137824242,1.704783294
1.3,4.28248,2.20405,,,,,0.2319618182,1.736840032
1.4,4.5825,2.27857,,,,,0.2501448485,1.795563436
1.5,4.88259,2.32064,,,,,0.2683321212,1.828715524
1.6,5.18261,2.36999,,,,,0.2865151515,1.867604413
1.7,5.48252,2.4137,,,,,0.3046915152,1.902048857
1.8,5.78247,2.47391,,,,,0.322870303,1.949495666
1.9,6.08256,2.49684,,,,,0.3410575758,1.967565012
2,6.38259,2.54321,,,,,0.3592412121,2.004105595
2.1,6.68252,2.55206,,,,,0.3774187879,2.01107959
2.2,6.98246,2.61483,,,,,0.3955969697,2.060543735
2.3,7.28247,2.68048,,,,,0.4137793939,2.112277384
2.4,7.58252,2.71734,,,,,0.4319642424,2.141323877
2.5,7.88257,2.779,,,,,0.4501490909,2.189913318
2.6,8.18249,2.82551,,,,,0.4683260606,2.226564224
2.7,8.48261,2.8939,,,,,0.4865151515,2.280457053
2.8,8.78248,2.91159,,,,,0.5046890909,2.294397163
2.9,9.0825,2.95839,,,,,0.5228721212,2.331276596
3,9.38248,3.00946,,,,,0.5410527273,2.371520883
3.1,9.68256,3.07143,,,,,0.5592393939,2.42035461
3.2,9.98256,3.10471,,,,,0.5774212121,2.446579984
3.3,10.28254,3.13894,,,,,0.5956018182,2.47355398
3.4,10.58249,3.20827,,,,,0.6137806061,2.528187549
3.5,10.88254,3.23918,,,,,0.6319654545,2.552545311
3.6,11.18259,3.28244,,,,,0.650150303,2.586635146
3.7,11.48254,3.34962,,,,,0.6683290909,2.639574468
3.8,11.78246,3.37676,,,,,0.6865060606,2.660961387
3.9,12.08248,3.42099,,,,,0.7046890909,2.695815603
4,12.38251,3.45022,,,,,0.7228727273,2.718849488
4.1,12.68255,3.51596,,,,,0.7410569697,2.770654058
4.2,12.98253,3.55347,,,,,0.7592375758,2.800212766
4.3,13.28256,3.61383,,,,,0.7774212121,2.847777778
4.4,13.58252,3.65041,,,,,0.7956006061,2.876603625
4.5,13.88253,3.69908,,,,,0.8137830303,2.914956659
4.6,14.18252,3.75613,,,,,0.8319642424,2.959913318
4.7,14.48254,3.79574,,,,,0.8501472727,2.991126872
4.8,14.78257,3.85918,,,,,0.8683309091,3.041118991
4.9,15.08254,3.89599,,,,,0.8865109091,3.070126084
5,15.3825,3.93079,,,,,0.904690303,3.097549251
5.1,15.68251,3.98963,,,,,0.9228727273,3.14391647
5.2,15.98254,4.02141,,,,,0.9410563636,3.168959811
5.3,16.28258,4.07725,,,,,0.9592406061,3.212962963
5.4,16.58248,4.13189,,,,,0.9774163636,3.256020489
5.5,16.88248,4.18867,,,,,0.9955981818,3.300764381
5.6,17.18246,4.21439,,,,,1.013778788,3.321032309
5.7,17.48253,4.2741,,,,,1.031964848,3.368085106
5.8,17.78252,4.31598,,,,,1.050146061,3.40108747
5.9,18.08258,4.37236,,,,,1.068331515,3.445516154
6,18.38255,4.42837,,,,,1.086511515,3.48965327
6.1,18.68254,4.47366,,,,,1.104692727,3.52534279
6.2,18.98253,4.52072,,,,,1.122873939,3.562427108
6.3,19.28255,4.56713,,,,,1.14105697,3.598999212
6.4,19.58254,4.61456,,,,,1.159238182,3.636375099
6.5,19.88253,4.67169,,,,,1.177419394,3.681394799
6.6,20.1825,4.72183,,,,,1.195599394,3.720906225
6.7,20.48243,4.75787,,,,,1.21377697,3.749306541
6.8,20.78254,4.8274,,,,,1.231965455,3.804097715
6.9,21.08256,4.85586,,,,,1.250148485,3.826524823
7,21.38247,4.93183,,,,,1.268324848,3.886390859
7.1,21.68247,4.98129,,,,,1.286506667,3.92536643
7.2,21.98247,5.0487,,,,,1.304688485,3.978486998
7.3,22.28251,5.09294,,,,,1.322872727,4.013349094
7.4,22.58257,5.12779,,,,,1.341058182,4.040811663
7.5,22.88254,5.20611,,,,,1.359238182,4.102529551
7.6,23.18257,5.22286,,,,,1.377421818,4.11572892
7.7,23.48254,5.2837,,,,,1.395601818,4.163672183
7.8,23.78256,5.33661,,,,,1.413784848,4.20536643
7.9,24.08252,5.40055,,,,,1.431964242,4.255752561
8,24.38252,5.4633,,,,,1.450146061,4.305200946
8.1,24.68256,5.49473,,,,,1.468330303,4.329968479
8.2,24.98251,5.54853,,,,,1.486509091,4.372364066
8.3,25.28249,5.61375,,,,,1.504689697,4.423758865
8.4,25.58252,5.67887,,,,,1.522873333,4.475074862
8.5,25.8825,5.6997,,,,,1.541053939,4.491489362
8.6,26.18252,5.77501,,,,,1.55923697,4.550835303
8.7,26.48252,5.83299,,,,,1.577418788,4.596524823
8.8,26.78244,5.85239,,,,,1.595595758,4.611812451
8.9,27.08253,5.9412,,,,,1.61378303,4.68179669
9,27.38258,6.00228,,,,,1.631967879,4.729929078
9.1,27.68255,6.06206,,,,,1.650147879,4.777037037
9.2,27.98256,6.10219,,,,,1.668330303,4.808660362
9.3,28.28256,6.1561,,,,,1.686512121,4.851142632
9.4,28.58251,6.20194,,,,,1.704690909,4.887265563
9.5,28.88255,6.26462,,,,,1.722875152,4.936658786
9.6,29.1825,6.3133,,,,,1.741053939,4.975019701
9.7,29.48249,6.33117,,,,,1.759235152,4.989101655
9.8,29.78252,6.3971,,,,,1.777418788,5.04105595
9.9,30.0825,6.43241,,,,,1.795599394,5.068881009
10,30.38247,6.50073,,,,,1.813779394,5.122718676
10.1,30.68257,6.52269,,,,,1.831967273,5.140023641
10.2,30.98257,6.51774,,,,,1.850149091,5.136122931
10.3,31.2825,6.42395,,,,,1.868326667,5.062214342
10.383,31.53148,2.54634,,,,,1.883416364,2.006572104
10.386,31.54048,-0.13428,,,,,1.883961818,-0.1058156028
10.486,31.84053,-0.0106,,,,,1.902146667,-0.008353033885
10.586,32.14055,-0.00147,,,,,1.920329697,-0.001158392435
10.686,32.44054,0.0153,,,,,1.938510909,0.01205673759
10.786,32.74052,0.00656,,,,,1.956691515,0.005169424744
10.823,32.85158,0.02984,,,,,1.963422424,0.02351457841

File: mechanical/tensile_failure/hmwg_nonconductive_3.csv
Time,Extension,Load,Length,Width,Thickness,CS Area,Strain,Stress
(s),(mm),(N),(mm),(mm),(mm),(mm^2),(mm/mm),(MPa)
0,0.39864,0.06314,16.5,2.82,0.4,1.128,0,0.0559751773
0.1,0.62133,0.4718,,,,,0.01349636364,0.4182624113
0.2,0.9263,0.748,,,,,0.03197939394,0.6631205674
0.3,1.22625,0.93679,,,,,0.05015818182,0.8304875887
0.4,1.52637,1.0974,,,,,0.06834727273,0.9728723404
0.5,1.82634,1.231,,,,,0.08652727273,1.091312057
0.6,2.12644,1.33385,,,,,0.1047151515,1.182491135
0.7,2.42636,1.40677,,,,,0.1228921212,1.247136525
0.8,2.72642,1.49986,,,,,0.1410775758,1.329663121
0.9,3.02632,1.53922,,,,,0.1592533333,1.364556738
1,3.32641,1.61229,,,,,0.1774406061,1.429335106
1.1,3.62643,1.65356,,,,,0.1956236364,1.465921986
1.2,3.92637,1.70423,,,,,0.2138018182,1.510842199
1.3,4.2263,1.75815,,,,,0.2319793939,1.558643617
1.4,4.52637,1.80696,,,,,0.2501654545,1.601914894
1.5,4.8264,1.84789,,,,,0.2683490909,1.638200355
1.6,5.12639,1.90801,,,,,0.286530303,1.691498227
1.7,5.42638,1.96065,,,,,0.3047115152,1.738164894
1.8,5.72638,1.9928,,,,,0.3228933333,1.766666667
1.9,6.0264,2.02269,,,,,0.3410763636,1.793164894
2,6.32634,2.07665,,,,,0.3592545455,1.841001773
2.1,6.62632,2.10768,,,,,0.3774351515,1.868510638
2.2,6.92639,2.15403,,,,,0.3956212121,1.909601064
2.3,7.22648,2.21149,,,,,0.4138084848,1.96054078
2.4,7.52636,2.25625,,,,,0.4319830303,2.000221631
2.5,7.82632,2.25449,,,,,0.4501624242,1.998661348
2.6,8.12637,2.30072,,,,,0.4683472727,2.03964539
2.7,8.42645,2.35424,,,,,0.4865339394,2.087092199
2.8,8.72638,2.34365,,,,,0.5047115152,2.077703901
2.9,9.02632,2.35431,,,,,0.522889697,2.087154255
3,9.32632,2.39648,,,,,0.5410715152,2.124539007
3.1,9.62637,2.44779,,,,,0.5592563636,2.170026596
3.2,9.92644,2.45129,,,,,0.5774424242,2.173129433
3.3,10.22636,2.53581,,,,,0.5956193939,2.248058511
3.4,10.52647,2.62728,,,,,0.6138078788,2.329148936
3.5,10.82634,2.64951,,,,,0.6319818182,2.348856383
3.6,11.12638,2.68339,,,,,0.6501660606,2.378891844
3.7,11.42632,2.74161,,,,,0.6683442424,2.430505319
3.8,11.72637,2.78495,,,,,0.6865290909,2.468927305
3.9,12.02642,2.84321,,,,,0.7047139394,2.520576241
4,12.3264,2.88771,,,,,0.7228945455,2.560026596
4.1,12.62634,2.9376,,,,,0.7410727273,2.604255319
4.2,12.92634,2.96812,,,,,0.7592545455,2.631312057
4.3,13.22645,3.02102,,,,,0.7774430303,2.67820922
4.4,13.52643,3.06481,,,,,0.7956236364,2.717030142
4.5,13.82634,3.10673,,,,,0.8138,2.754193262
4.6,14.1263,3.14759,,,,,0.8319793939,2.790416667
4.7,14.42637,3.20319,,,,,0.8501654545,2.839707447
4.8,14.72642,3.24857,,,,,0.868350303,2.879937943
4.9,15.0264,3.26881,,,,,0.8865309091,2.897881206
5,15.32638,3.32945,,,,,0.9047115152,2.951640071
5.1,15.6264,3.37739,,,,,0.9228945455,2.994140071
5.2,15.92638,3.39559,,,,,0.9410751515,3.010274823
5.3,16.22635,3.45116,,,,,0.9592551515,3.059539007
5.4,16.52636,3.49321,,,,,0.9774375758,3.096817376
5.5,16.82643,3.55291,,,,,0.9956236364,3.149742908
5.6,17.12637,3.57792,,,,,1.013801818,3.171914894
5.7,17.42637,3.65178,,,,,1.031983636,3.237393617
5.8,17.72633,3.69316,,,,,1.05016303,3.274078014
5.9,18.02641,3.74088,,,,,1.068349697,3.316382979
6,18.32645,3.77123,,,,,1.086533939,3.343289007
6.1,18.62634,3.80892,,,,,1.104709091,3.376702128
6.2,18.92634,3.85946,,,,,1.122890909,3.421507092
6.3,19.22634,3.90905,,,,,1.141072727,3.465469858
6.4,19.52639,3.9622,,,,,1.159257576,3.512588652
6.5,19.82636,4.01085,,,,,1.177437576,3.555718085
6.6,20.1264,4.05932,,,,,1.195621818,3.598687943
6.7,20.42638,4.10041,,,,,1.213802424,3.635115248
6.8,20.72637,4.14084,,,,,1.231983636,3.670957447
6.9,21.02639,4.20783,,,,,1.250166667,3.730345745
7,21.32639,4.26569,,,,,1.268348485,3.781640071
7.1,21.62638,4.29167,,,,,1.286529697,3.804671986
7.2,21.9264,4.34511,,,,,1.304712727,3.852047872
7.3,22.22635,4.41462,,,,,1.322891515,3.913670213
7.4,22.5263,4.4412,,,,,1.341070303,3.937234043
7.5,22.82635,4.50683,,,,,1.359255152,3.995416667
7.6,23.12644,4.54479,,,,,1.377442424,4.029069149
7.7,23.4264,4.59022,,,,,1.395621818,4.069343972
7.8,23.72632,4.6467,,,,,1.413798788,4.119414894
7.9,24.02632,4.68465,,,,,1.431980606,4.153058511
8,24.32638,4.74474,,,,,1.450166061,4.206329787
8.1,24.62643,4.80012,,,,,1.468350909,4.255425532
8.2,24.92638,4.84869,,,,,1.486529697,4.298484043
8.3,25.22638,4.89912,,,,,1.504711515,4.343191489
8.4,25.52641,4.95443,,,,,1.522895152,4.392225177
8.5,25.82641,5.01343,,,,,1.54107697,4.444530142
8.6,26.12637,5.07122,,,,,1.559256364,4.495762411
8.7,26.42636,5.11608,,,,,1.577437576,4.535531915
8.8,26.72641,5.15072,,,,,1.595622424,4.566241135
8.9,27.02636,5.22159,,,,,1.613801212,4.629069149
9,27.32635,5.25456,,,,,1.631982424,4.658297872
9.1,27.62636,5.33177,,,,,1.650164848,4.726746454
9.2,27.92634,5.37588,,,,,1.668345455,4.765851064
9.3,28.22642,5.42482,,,,,1.686532121,4.809237589
9.4,28.52638,5.46554,,,,,1.704711515,4.845336879
9.5,28.8263,5.50242,,,,,1.722888485,4.878031915
9.6,29.12637,5.58153,,,,,1.741074545,4.948164894
9.7,29.42644,5.6407,,,,,1.759260606,5.000620567
9.8,29.72639,5.70101,,,,,1.777439394,5.054086879
9.9,30.02637,5.74617,,,,,1.79562,5.09412234
10,30.32637,5.83311,,,,,1.813801818,5.171196809
10.1,30.62637,5.85046,,,,,1.831983636,5.186578014
10.2,30.9264,5.9047,,,,,1.850167273,5.234663121
10.3,31.22635,5.96501,,,,,1.868346061,5.288129433
10.4,31.52635,6.03071,,,,,1.886527879,5.346374113
10.5,31.82637,6.07839,,,,,1.904710909,5.388643617
10.6,32.12638,6.11013,,,,,1.922893333,5.416781915
10.7,32.4263,6.20003,,,,,1.941070303,5.496480496
10.8,32.72639,6.25515,,,,,1.959257576,5.545345745
10.9,33.02644,6.31863,,,,,1.977442424,5.60162234
11,33.32637,6.38069,,,,,1.99562,5.656640071
11.1,33.62631,6.41972,,,,,2.013798182,5.691241135
11.2,33.92641,6.4937,,,,,2.031986061,5.756826241
11.3,34.22639,6.52004,,,,,2.050166667,5.780177305
11.4,34.52639,6.56361,,,,,2.068348485,5.818803191
11.5,34.82637,6.62018,,,,,2.086529091,5.868953901
11.6,35.12633,6.69143,,,,,2.104708485,5.932118794
11.7,35.42642,6.72812,,,,,2.122895758,5.96464539
11.8,35.72641,6.78735,,,,,2.14107697,6.017154255
11.9,36.02637,6.8292,,,,,2.159256364,6.054255319
12,36.32626,6.87435,,,,,2.177431515,6.094281915
12.1,36.6264,6.91468,,,,,2.195621818,6.130035461
12.2,36.92635,6.96203,,,,,2.213800606,6.172012411
12.3,37.22633,7.00365,,,,,2.231981212,6.208909574
12.4,37.52641,7.02555,,,,,2.250167879,6.228324468
12.5,37.82644,6.97272,,,,,2.268351515,6.181489362
12.555,37.99131,3.80164,,,,,2.278343636,3.370248227
12.557,37.99732,0.52913,,,,,2.278707879,0.4690868794
12.657,38.29741,-0.02549,,,,,2.296895152,-0.02259751773
12.757,38.59739,0.00076,,,,,2.315075758,0.0006737588652
12.857,38.89734,-0.00759,,,,,2.333254545,-0.006728723404
12.957,39.19734,0.00329,,,,,2.351436364,0.002916666667
13.057,39.49739,0.01463,,,,,2.369621212,0.01296985816
13.157,39.7974,0.02077,,,,,2.387803636,0.01841312057
13.207,39.94736,0.01269,,,,,2.396892121,0.01125

File: mechanical/tensile_failure/hmwg_nonconductive_4.csv
Time,Extension,Load,Length,Width,Thickness,CS Area,Strain,Stress
(s),(mm),(N),(mm),(mm),(mm),(mm^2),(mm/mm),(MPa)
0,0.19167,0.06524,16.5,2.82,0.4,1.128,0,0.05783687943
0.1,0.4142,0.65582,,,,,0.01348666667,0.5814007092
0.2,0.71914,1.09228,,,,,0.03196787879,0.9683333333
0.3,1.019,1.42323,,,,,0.05014121212,1.261728723
0.4,1.31913,1.64781,,,,,0.06833090909,1.460824468
0.5,1.61917,1.87079,,,,,0.08651515152,1.658501773
0.6,1.9192,1.99924,,,,,0.1046987879,1.772375887
0.7,2.21923,2.12546,,,,,0.1228824242,1.88427305
0.8,2.51913,2.18025,,,,,0.1410581818,1.932845745
0.9,2.81911,2.23292,,,,,0.1592387879,1.979539007
1,3.11918,2.30972,,,,,0.1774248485,2.047624113
1.1,3.41916,2.31327,,,,,0.1956054545,2.050771277
1.2,3.71919,2.34054,,,,,0.2137890909,2.074946809
1.3,4.01917,2.42005,,,,,0.231969697,2.145434397
1.4,4.31919,2.43259,,,,,0.2501527273,2.156551418
1.5,4.61918,2.54848,,,,,0.2683339394,2.25929078
1.6,4.91915,2.62957,,,,,0.2865139394,2.331179078
1.7,5.21918,2.71282,,,,,0.3046975758,2.40498227
1.8,5.51919,2.75168,,,,,0.32288,2.439432624
1.9,5.81914,2.80981,,,,,0.3410587879,2.490966312
2,6.11913,2.82683,,,,,0.35924,2.506054965
2.1,6.41913,2.87431,,,,,0.3774218182,2.548147163
2.2,6.71917,2.91694,,,,,0.3956060606,2.585939716
2.3,7.0192,2.93708,,,,,0.413789697,2.603794326
2.4,7.31917,2.96692,,,,,0.431969697,2.630248227
2.5,7.61911,3.00587,,,,,0.4501478788,2.664778369
2.6,7.91917,3.03968,,,,,0.4683333333,2.694751773
2.7,8.2192,3.07919,,,,,0.4865169697,2.729778369
2.8,8.51919,3.07495,,,,,0.5046981818,2.726019504
2.9,8.81912,3.07807,,,,,0.5228757576,2.728785461
3,9.11917,2.77101,,,,,0.5410606061,2.456569149
3.028,9.20315,0.25796,,,,,0.546150303,0.2286879433
3.128,9.5031,0.00401,,,,,0.5643290909,0.003554964539
3.228,9.8032,-0.00441,,,,,0.5825169697,-0.003909574468
3.328,10.1032,-0.02381,,,,,0.6006987879,-0.02110815603
3.428,10.40324,-0.0188,,,,,0.6188830303,-0.01666666667
3.528,10.70314,-0.00113,,,,,0.6370587879,-0.00100177305
3.628,11.00308,0.01264,,,,,0.6552369697,0.01120567376
3.728,11.30317,-0.00787,,,,,0.6734242424,-0.006976950355
3.828,11.60322,-0.01134,,,,,0.6916090909,-0.01005319149
3.928,11.90313,-0.01372,,,,,0.7097854545,-0.01216312057
4.028,12.20312,0.00962,,,,,0.7279666667,0.008528368794
4.128,12.50316,-0.00707,,,,,0.7461509091,-0.006267730496
4.203,12.72815,-0.0024,,,,,0.7597866667,-0.002127659574

File: mechanical/tensile_failure/pristine_conductive_1.csv
Time,Extension,Load,Length,Width,Thickness,CS Area,Strain,Stress
(s),(mm),(N),(mm),(mm),(mm),(mm^2),(mm/mm),(MPa)
0,0.0885,0.06037,16.5,2.82,0.31,0.8742,0,0.06905742393
0.1,0.31119,2.40061,,,,,0.01349636364,2.746064974
0.2,0.61612,3.92653,,,,,0.0319769697,4.491569435
0.3,0.91601,5.17319,,,,,0.05015212121,5.917627545
0.4,1.21608,5.91345,,,,,0.06833818182,6.764413178
0.5,1.51609,6.34001,,,,,0.08652060606,7.25235644
0.6,1.81612,6.526,,,,,0.1047042424,7.465110959
0.7,2.11605,6.5944,,,,,0.1228818182,7.543353924
0.8,2.41606,6.63296,,,,,0.1410642424,7.587462823
0.9,2.71613,6.61722,,,,,0.159250303,7.56945779
1,3.01616,6.59163,,,,,0.1774339394,7.540185312
1.1,3.31613,6.46486,,,,,0.1956139394,7.395172729
1.162,3.50216,3.41385,,,,,0.2068884848,3.905113246
1.164,3.50816,0.42583,,,,,0.2072521212,0.4871082132
1.264,3.80808,-0.01478,,,,,0.2254290909,-0.0169068863
1.364,4.10805,-0.01827,,,,,0.2436090909,-0.02089910776
1.464,4.40814,-0.00453,,,,,0.2617963636,-0.005181880577
1.564,4.7081,-0.00298,,,,,0.2799757576,-0.003408830931
1.664,5.00805,-0.00378,,,,,0.2981545455,-0.004323953329
1.764,5.30809,-0.00084,,,,,0.3163387879,-0.0009608785175
1.864,5.60806,0.00951,,,,,0.3345187879,0.0108785175
1.964,5.90818,0.00413,,,,,0.3527078788,0.004724319378
2.064,6.20816,0.00907,,,,,0.3708884848,0.01037520018
2.164,6.5081,0.00184,,,,,0.3890666667,0.002104781515
2.264,6.80812,0.00302,,,,,0.407249697,0.003454587051
2.364,7.10814,-0.006,,,,,0.4254327273,-0.006863417982
2.464,7.40814,0.02751,,,,,0.4436145455,0.03146877145
2.564,7.70811,-0.01597,,,,,0.4617945455,-0.01826813086
2.664,8.00815,-0.01747,,,,,0.4799787879,-0.01998398536
2.764,8.30813,-0.01217,,,,,0.4981593939,-0.01392129947
2.864,8.60807,-0.02081,,,,,0.5163375758,-0.02380462137
2.933,8.81509,-0.00318,,,,,0.5288842424,-0.003637611531

File: mechanical/tensile_failure/pristine_conductive_2.csv
Time,Extension,Load,Length,Width,Thickness,CS Area,Strain,Stress
(s),(mm),(N),(mm),(mm),(mm),(mm^2),(mm/mm),(MPa)
0,0.12605,0.05619,16.5,2.82,0.27,0.7614,0,0.07379826635
0.1,0.34926,2.3783,,,,,0.01352787879,3.123588127
0.2,0.65388,3.46014,,,,,0.03198969697,4.544444444
0.3,0.95377,4.64777,,,,,0.05016484848,6.104242185
0.4,1.25381,5.40758,,,,,0.06834909091,7.102153927
0.5,1.5539,5.75879,,,,,0.08653636364,7.563422643
0.6,1.85393,5.92122,,,,,0.10472,7.776753349
0.692,2.12994,2.02665,,,,,0.1214478788,2.661741529
0.792,2.42992,-0.01132,,,,,0.1396284848,-0.01486734962
0.892,2.72984,-0.00707,,,,,0.1578054545,-0.009285526661
0.992,3.0299,-0.01335,,,,,0.1759909091,-0.01753349094
1.092,3.32995,-0.00258,,,,,0.1941757576,-0.003388494878
1.192,3.62996,-0.01967,,,,,0.2123581818,-0.02583399002
1.283,3.90288,-0.01665,,,,,0.2288987879,-0.02186761229

File: mechanical/tensile_failure/pristine_conductive_3.csv
Time,Extension,Load,Length,Width,Thickness,CS Area,Strain,Stress
(s),(mm),(N),(mm),(mm),(mm),(mm^2),(mm/mm),(MPa)
0,0.0314,0.05962,16.5,2.82,0.29,0.8178,0,0.07290291025
0.1,0.25417,2.40756,,,,,0.01350121212,2.943947175
0.2,0.55911,3.04782,,,,,0.03198242424,3.726852531
0.3,0.85895,4.27936,,,,,0.05015454545,5.232770849
0.4,1.15906,5.04117,,,,,0.0683430303,6.164306676
0.5,1.45914,5.51088,,,,,0.08652969697,6.73866471
0.6,1.75908,5.77173,,,,,0.1047078788,7.057630227
0.7,2.05911,5.91792,,,,,0.1228915152,7.236390315
0.8,2.35911,5.97122,,,,,0.1410733333,7.301565175
0.87,2.56914,2.59876,,,,,0.1538024242,3.17774517
0.873,2.57815,-0.15821,,,,,0.1543484848,-0.1934580582
0.973,2.87816,-0.02283,,,,,0.1725309091,-0.02791636097
1.073,3.17819,-0.01221,,,,,0.1907145455,-0.01493030081
1.173,3.47813,-0.01314,,,,,0.2088927273,-0.01606749817
1.273,3.77816,-0.02247,,,,,0.2270763636,-0.02747615554
1.344,3.99111,-0.00837,,,,,0.2399824242,-0.01023477623

File: mechanical/tensile_failure/pristine_nonconductive_1.csv
Time,Extension,Load,Length,Width,Thickness,CS Area,Strain,Stress
(s),(mm),(N),(mm),(mm),(mm),(mm^2),(mm/mm),(MPa)
0,0.24484,0.07619,16.5,2.82,0.22,0.6204,0,0.1228078659
0.1,0.46736,0.86505,,,,,0.01348606061,1.39434236
0.2,0.77246,1.55823,,,,,0.0319769697,2.511653772
0.3,1.07241,1.96432,,,,,0.05015575758,3.166215345
0.4,1.3725,2.33025,,,,,0.0683430303,3.756044487
0.5,1.67243,2.42633,,,,,0.08652060606,3.910912315
0.6,1.97255,2.54123,,,,,0.104709697,4.096115409
0.7,2.27243,2.74783,,,,,0.1228842424,4.42912637
0.8,2.57246,2.89637,,,,,0.1410678788,4.668552547
0.9,2.87249,2.98976,,,,,0.1592515152,4.819084462
1,3.17255,3.06616,,,,,0.1774369697,4.942230819
1.1,3.47257,3.12117,,,,,0.19562,5.03089942
1.2,3.7725,3.19105,,,,,0.2137975758,5.143536428
1.3,4.07245,3.25519,,,,,0.2319763636,5.246921341
1.4,4.37253,3.27741,,,,,0.2501630303,5.282736944
1.5,4.67257,3.36233,,,,,0.2683472727,5.419616377
1.6,4.97246,3.3904,,,,,0.2865224242,5.46486138
1.7,5.27244,3.46174,,,,,0.3047030303,5.579851709
1.8,5.57249,3.49642,,,,,0.3228878788,5.635751128
1.9,5.87251,3.55098,,,,,0.3410709091,5.723694391
2,6.17251,3.6128,,,,,0.3592527273,5.823339781
2.1,6.47245,3.66858,,,,,0.3774309091,5.913249516
2.2,6.77247,3.71245,,,,,0.3956139394,5.98396196
2.3,7.07254,3.7846,,,,,0.4138,6.100257898
2.4,7.37243,3.8452,,,,,0.4319751515,6.197936815
2.5,7.67247,3.89733,,,,,0.4501593939,6.28196325
2.6,7.97253,3.94614,,,,,0.4683448485,6.360638298
2.7,8.27262,4.00907,,,,,0.4865321212,6.462072856
2.8,8.57246,4.06453,,,,,0.5047042424,6.551466796
2.9,8.87242,4.1133,,,,,0.5228836364,6.630077369
3,9.17252,4.19258,,,,,0.5410715152,6.757865893
3.1,9.47256,4.24997,,,,,0.5592557576,6.850370729
3.2,9.77244,4.31444,,,,,0.577430303,6.954287556
3.3,10.07242,4.34395,,,,,0.5956109091,7.001853643
3.4,10.3725,4.41049,,,,,0.6137975758,7.109107028
3.5,10.67245,4.46013,,,,,0.6319763636,7.189119923
3.6,10.97252,4.54762,,,,,0.6501624242,7.330141844
3.7,11.27245,4.59208,,,,,0.66834,7.401805287
3.8,11.57252,4.66006,,,,,0.6865260606,7.511379755
3.9,11.87253,4.70146,,,,,0.7047084848,7.578110896
4,12.17244,4.76523,,,,,0.7228848485,7.68089942
4.1,12.4725,4.82743,,,,,0.741070303,7.781157318
4.2,12.77254,4.89612,,,,,0.7592545455,7.891876209
4.3,13.07254,4.97009,,,,,0.7774363636,8.011105738
4.4,13.37254,5.0179,,,,,0.7956181818,8.088168923
4.5,13.67244,5.0981,,,,,0.8137939394,8.217440361
4.6,13.9725,5.15992,,,,,0.8319793939,8.317085751
4.7,14.27255,5.22659,,,,,0.8501642424,8.424548678
4.8,14.57248,5.2806,,,,,0.8683418182,8.511605416
4.9,14.87245,5.35945,,,,,0.8865218182,8.638700838
5,15.17245,5.40812,,,,,0.9047036364,8.717150226
5.1,15.47246,5.47885,,,,,0.9228860606,8.831157318
5.2,15.77256,5.56836,,,,,0.9410739394,8.975435203
5.3,16.07248,5.61725,,,,,0.9592509091,9.054239201
5.4,16.37251,5.69937,,,,,0.9774345455,9.186605416
5.5,16.67255,5.75577,,,,,0.9956187879,9.277514507
5.6,16.97249,5.81616,,,,,1.01379697,9.374854932
5.636,17.08039,1.8173,,,,,1.020336364,2.929239201
5.736,17.38046,-0.00926,,,,,1.038522424,-0.01492585429
5.836,17.68055,-0.00197,,,,,1.056709697,-0.003175370729
5.936,17.98053,0.00334,,,,,1.074890303,0.005383623469
6.036,18.28045,0.0029,,,,,1.093067273,0.004674403611
6.136,18.58044,0.02275,,,,,1.111248485,0.03666989039
6.211,18.80553,0.0072,,,,,1.124890303,0.01160541586

File: mechanical/tensile_failure/pristine_nonconductive_2.csv
Time,Extension,Load,Length,Width,Thickness,CS Area,Strain,Stress
(s),(mm),(N),(mm),(mm),(mm),(mm^2),(mm/mm),(MPa)
0,0.25083,0.07566,16.5,2.82,0.31,0.8742,0,0.08654770075
0.1,0.47329,1.3898,,,,,0.01348242424,1.589796385
0.2,0.77843,2.32751,,,,,0.03197575758,2.662445665
0.3,1.07846,3.12216,,,,,0.05015939394,3.571448181
0.4,1.37858,4.11399,,,,,0.06834848485,4.706005491
0.5,1.6785,4.77383,,,,,0.08652545455,5.460798444
0.6,1.97848,5.2044,,,,,0.1047060606,5.953328758
0.7,2.27853,5.49596,,,,,0.1228909091,6.286845116
0.8,2.57851,5.6502,,,,,0.1410715152,6.463280714
0.9,2.87852,5.77257,,,,,0.1592539394,6.603260124
1,3.17847,5.8606,,,,,0.1774327273,6.703957904
1.1,3.47852,5.93172,,,,,0.1956175758,6.785312286
1.2,3.77854,6.02174,,,,,0.2138006061,6.888286433
1.3,4.07844,6.09857,,,,,0.2319763636,6.976172501
1.4,4.37848,6.16863,,,,,0.2501606061,7.056314345
1.5,4.67858,6.23427,,,,,0.2683484848,7.131400137
1.6,4.97857,6.32595,,,,,0.286529697,7.236273164
1.7,5.27849,6.40791,,,,,0.3047066667,7.330027454
1.8,5.57844,6.48913,,,,,0.3228854545,7.422935255
1.9,5.87854,6.56284,,,,,0.3410733333,7.507252345
2,6.17859,6.67655,,,,,0.3592581818,7.637325555
2.1,6.47847,6.76717,,,,,0.3774327273,7.740986044
2.2,6.77845,6.84017,,,,,0.3956133333,7.824490963
2.3,7.07856,6.94968,,,,,0.4138018182,7.94975978
2.4,7.37845,7.0419,,,,,0.4319769697,8.055250515
2.5,7.67853,7.16229,,,,,0.4501636364,8.192964997
2.6,7.97846,7.24943,,,,,0.4683412121,8.292644704
2.7,8.27856,7.3567,,,,,0.4865290909,8.415351178
2.8,8.57854,7.446,,,,,0.504709697,8.517501716
2.9,8.87843,7.53899,,,,,0.5228848485,8.623873256
3,9.1785,7.63519,,,,,0.5410709091,8.733916724
3.1,9.47855,7.73865,,,,,0.5592557576,8.852264928
3.2,9.77858,7.83787,,,,,0.5774393939,8.965762983
3.3,10.07853,7.92176,,,,,0.5956181818,9.061725006
3.4,10.37845,7.9993,,,,,0.6137951515,9.150423244
3.5,10.67854,8.04525,,,,,0.6319824242,9.202985587
3.6,10.97857,7.53233,,,,,0.6501660606,8.616254862
3.602,10.98457,4.12172,,,,,0.650529697,4.714847861
3.604,10.99058,0.51298,,,,,0.6508939394,0.5867993594
3.704,11.29048,-0.0084,,,,,0.669069697,-0.009608785175
3.804,11.59047,-0.00273,,,,,0.6872509091,-0.003122855182
3.904,11.89047,0.00205,,,,,0.7054327273,0.002345001144
4.004,12.1905,-0.0059,,,,,0.7236163636,-0.006749027682
4.104,12.49054,0.0164,,,,,0.7418006061,0.01876000915
4.147,12.61959,-0.00052,,,,,0.7496218182,-0.0005948295585

File: mechanical/tensile_failure/pristine_nonconductive_3.csv
Time,Extension,Load,Length,Width,Thickness,CS Area,Strain,Stress
(s),(mm),(N),(mm),(mm),(mm),(mm^2),(mm/mm),(MPa)
0,0.11489,0.0634,16.5,2.82,0.29,0.8178,0,0.07752506725
0.1,0.33724,1.84227,,,,,0.01347575758,2.2527146
0.2,0.64228,2.47184,,,,,0.0319630303,3.0225483
0.3,0.94226,4.26794,,,,,0.05014363636,5.218806554
0.4,1.24228,5.42159,,,,,0.06832666667,6.629481536
0.5,1.54228,6.20097,,,,,0.08650848485,7.582501834
0.6,1.84234,6.69576,,,,,0.1046939394,8.187527513
0.7,2.14229,6.99612,,,,,0.1228727273,8.554805576
0.8,2.44231,7.15213,,,,,0.1410557576,8.74557349
0.9,2.74231,7.24289,,,,,0.1592375758,8.85655417
1,3.04239,7.36787,,,,,0.1774242424,9.009378821
1.1,3.34237,7.42762,,,,,0.1956048485,9.082440695
1.2,3.64235,7.5092,,,,,0.2137854545,9.182196136
1.3,3.94227,7.58878,,,,,0.2319624242,9.279505992
1.4,4.24233,7.70206,,,,,0.2501478788,9.418023967
1.5,4.54241,7.77758,,,,,0.2683345455,9.510369283
1.6,4.84232,7.87584,,,,,0.2865109091,9.63052091
1.7,5.14225,7.98456,,,,,0.3046884848,9.763462949
1.8,5.44232,8.09479,,,,,0.3228745455,9.898251406
1.9,5.7423,8.20521,,,,,0.3410551515,10.03327219
2,6.04233,8.2906,,,,,0.3592387879,10.13768648
2.1,6.3423,8.43382,,,,,0.3774187879,10.31281487
2.2,6.64228,8.55074,,,,,0.3955993939,10.45578381
2.3,6.94236,8.67674,,,,,0.4137860606,10.60985571
2.4,7.24229,8.76485,,,,,0.4319636364,10.71759599
2.5,7.54227,8.89968,,,,,0.4501442424,10.88246515
2.6,7.84237,9.0179,,,,,0.4683321212,11.02702372
2.7,8.14238,9.15007,,,,,0.4865145455,11.18864025
2.8,8.44235,9.28832,,,,,0.5046945455,11.35769137
2.9,8.74223,9.39793,,,,,0.5228690909,11.49172169
3,9.04233,9.50995,,,,,0.5410569697,11.62869895
3.1,9.34238,9.62296,,,,,0.5592418182,11.76688677
3.2,9.64231,9.77423,,,,,0.5774193939,11.95185865
3.3,9.94229,9.87911,,,,,0.5956,12.08010516
3.4,10.24231,9.96913,,,,,0.6137830303,12.19018097
3.5,10.54228,9.88626,,,,,0.6319630303,12.08884813
3.517,10.59326,5.13908,,,,,0.6350527273,6.284030325
3.518,10.59626,2.41771,,,,,0.6352345455,2.956358523
3.52,10.60226,-0.35663,,,,,0.6355981818,-0.4360846173
3.62,10.90236,-0.00391,,,,,0.6537860606,-0.004781120078
3.72,11.20226,0.0007,,,,,0.6719618182,0.0008559550012
3.82,11.50236,0.00865,,,,,0.690149697,0.01057715823
3.92,11.80231,0.00194,,,,,0.7083284848,0.002372218146
4.02,12.10224,0.02235,,,,,0.7265060606,0.0273294204
4.097,12.33331,-0.01005,,,,,0.740510303,-0.01228906823
